Repository: AlexS1986/Meshing

File: Neper/data/04_anisotropy_waam/data_c04/Grain_Info_WAAM316L_45.txt (part 1 of 6)
# Header: Project1::/MHo_WAAM_316L_Mono/L1/Area 5/OIM Map 2/::All data::Grain Size   1/5/2026
# 
# Partition Formula: PCI[&]>0.100
# Grain Tolerance Angle: 5.00
# Minimum Grain Size: 2
# Minimum Anti-Grain Size: 2
# Minimum Confidence Index: 0.00
# Multiple Rows Requirement: Off
# Anti-Grain Multiple Rows Requirement: Off
# Column 1: Integer identifying grain. Negative value indicates an anti-grain
# Column 2: An integer identifying the phase (-1 for anti-grains)
#           1 -  Face Centered Cubic
#           2 -  Body Centered Cubic
# Column 3-5: Average orientation (phi1, PHI, phi2) in degrees (360, 360, 360 for anti-grains)
# Column 6-8: Average orientation (phi1, PHI, phi2) in radians (2pi, 2pi, 2pi for anti-grains)
# Column 9-14: Average orientation (h k l)[u v w] in integers. i and t missing from (hkil)[uvtw] if hexagonal or trigonal. All 0s for anti-grains)
# Column 15-20: Average orientation (h k l)[u v w] in floats. i and t missing from (hkil)[uvtw] if hexagonal or trigonal. All 0s for anti-grains)
# Column 21-22: Average Position (x, y) in microns
# Column 23: Average Image Quality (IQ)
# Column 24: Average Confidence Index (CI, -1 for anti-grains)
# Column 25: Average Fit (degrees, 180 for anti-grains or invalid grains)
# Column 26: Average Video Signal
# Column 27-29: Color in Red, Green, Blue components (0 to 255)
# Column 30: Edge grain (1 = touching edge, otherwise 0)
# Column 31: Number of measurement points in grain
# Column 32: Area of grain in square microns
# Column 33: Diameter of grain in microns
# Column 34: ASTM grain size
# Column 35: Aspect ratio of ellipse fit to grain
# Column 36: Length of major axis (radius) of ellipse fit to grain in microns
# Column 37: Length of minor axis (radius) of ellipse fit to grain in microns
# Column 38: Orientation (relative to the horizontal) of major axis of ellipse fit to grain in degrees
# Column 39: Grain ellipticity
# Column 40: Grain circularity
# Column 41: Maximum Feret diameter
# Column 42: Minimum Feret diameter
# Column 43: Average orientation spread in grain (average misorientation of all point pairs, 180 for anti-grains)
# Column 44: Average misorientation in grain (average misorientation of neighboring point pairs, 180 for anti-grains)
     1   1  320.733  138.042  270.40   5.59784   2.40929   4.71936  -90    1 -100   60  100  -53 -0.668568  0.004660 -0.743636  0.476061  0.770902 -0.423173 7.008314e+01 7.454781e+01 25863.8  0.756  1.04  0.00 160   0  80 1  29161 2.045587e+04 1.613853e+02      2.7 0.58 1.015150e+02 5.928173e+01  38.9 0.81   0.40 2.030300e+02 1.906594e+02   1.30   0.34 
     2   1  318.226  139.205  277.49   5.55410   2.42959   4.84316  -86   11  -99   88  103  -65 -0.647773  0.085194 -0.757055  0.597282  0.673652 -0.435255 2.412641e+02 8.304944e+01 29193.2  0.844  0.93  0.00 200 140  80 1  49355 3.462157e+04 2.099561e+02      1.9 0.61 1.293250e+02 7.885201e+01  33.2 0.79   0.37 2.586499e+02 2.648487e+02   1.00   0.28 
     3   1  158.189   50.515   14.30   2.76092   0.88166   0.24955    3   11    9   -3    0    1  0.190606  0.747886  0.635874 -0.958005  0.000352  0.286753 3.352500e+02 0.000000e+00 15557.4  0.107  1.55  0.00   0 128 255 1      2 1.402961e+00 1.336527e+00     16.5 0.54 8.999939e-01 4.866025e-01 180.0 0.84   2.61 1.799988e+00 2.598078e-01   0.14   0.28 
     4   2  260.820  125.897   94.32   4.55217   2.19732   1.64617  100   -8  -73  -71   25 -100  0.807769 -0.060996 -0.586334 -0.565170  0.202663 -0.799694 3.370500e+02 0.000000e+00 14582.1  0.161  1.52  0.00 160   0 230 1      2 1.402961e+00 1.336527e+00     16.5 0.54 9.000092e-01 4.866003e-01 180.0 0.84   2.61 1.800018e+00 2.598079e-01   0.03   0.02 
     5   1  340.480  127.675  350.10   5.94249   2.22835   6.11039  -17  100  -76  100   -2  -25 -0.136087  0.779701 -0.611185  0.963600 -0.039125 -0.264469 4.573474e+02 4.202368e+01 22888.5  0.745  0.76  0.00 255   0 255 1  28730 2.015354e+04 1.601883e+02      2.7 0.37 1.346779e+02 4.944455e+01   4.1 0.93   0.51 2.693557e+02 9.784839e+01   3.23   0.41 
     6   1  155.328  138.892  175.89   2.71098   2.42412   3.06992    6  -87 -101   99  -28   30  0.047082 -0.655796 -0.753468  0.928901 -0.248638  0.274450 4.594500e+02 0.000000e+00 14763.0  0.256  1.51  0.00   0 255   0 1      6 4.208883e+00 2.314933e+00     14.9 0.19 2.699997e+00 5.129182e-01 180.0 0.98   1.16 5.399994e+00 2.598096e-01   0.28   0.26 
     7   1  155.532  138.714  175.68   2.71455   2.42102   3.06625    7  -88 -100  100  -25   29  0.049663 -0.657942 -0.751429  0.931039 -0.241834  0.273280 4.828500e+02 0.000000e+00 13161.7  0.214  1.30  0.00 200  20  80 1      2 1.402961e+00 1.336527e+00     16.5 0.54 8.999939e-01 4.866025e-01 180.0 0.84   2.61 1.799988e+00 2.598078e-01   0.17   0.35 
     8   1   16.075   44.570  239.62   0.28056   0.77790   4.18214  -17  -10   20  -30   95   22 -0.605417 -0.354924  0.712390 -0.315802  0.928714  0.194318 5.747486e+02 1.729345e+00 17171.8  0.375  1.24  0.00   0   0 255 1     32 2.244738e+01 5.346109e+00     12.5 0.57 3.514627e+00 2.002842e+00  33.7 0.82   0.96 7.029255e+00 3.526068e+00   0.31   0.41 
     9   1   66.171   51.966  251.19   1.15489   0.90698   4.38405  -50  -17   42   58   74   99 -0.745569 -0.253996  0.616128  0.403212  0.564179  0.720501 6.545289e+02 7.793620e+01 25310.8  0.838  0.78  0.00 255   0 128 1  27271 1.913007e+04 1.560678e+02      2.8 0.60 9.991756e+01 5.951851e+01 112.2 0.80   0.16 1.998351e+02 2.496804e+02   1.35   0.31 
    10   1   14.818   49.676  248.70   0.25862   0.86700   4.34060 -100  -39   90  -21  100   20 -0.710306 -0.276966  0.647113 -0.197012  0.960817  0.194981 6.519918e+02 1.084786e+01 21671.1  0.679  0.86  0.00 200  80  20 1   1107 7.765389e+02 3.144392e+01      7.4 0.37 2.807365e+01 1.026991e+01  28.2 0.93   0.53 5.614730e+01 1.911517e+01   0.44   0.28 
    11   1  113.783   69.255  228.04   1.98589   1.20872   3.98005   -9   -8    5    7   -1   11 -0.695398 -0.625264  0.354213  0.510664 -0.083160  0.855749 2.250000e-01 2.143413e+01 24296.9  0.742  0.87  0.00 200 140  80 1     54 3.787995e+01 6.944800e+00     11.7 0.03 2.117552e+01 6.823755e-01  90.6 1.00   0.14 4.235103e+01 1.341846e+00   1.18   0.35 
    12   1  115.470   69.571  227.50   2.01534   1.21424   3.97068 -100  -92   51    5   -1    8 -0.690944 -0.633060  0.349045  0.522860 -0.104201  0.846026 7.973422e+02 1.190098e+02 25551.1  0.807  0.74  0.00 200  80  20 1  64922 4.554152e+04 2.408013e+02      1.5 0.44 1.762461e+02 7.700902e+01 144.3 0.90   0.21 3.524922e+02 2.597625e+02   1.44   0.29 
    13   1   38.121  139.637  339.74   0.66533   2.43712   5.92964  -29   80 -100   80   99   56 -0.224229  0.607574 -0.761955  0.575198  0.713661  0.399795 2.415335e-01 1.623540e+02 26028.8  0.867  0.66  0.00 140  80  80 1    313 2.195634e+02 1.671995e+01      9.2 0.01 1.197713e+02 7.468360e-01  90.0 1.00   0.03 2.395426e+02 1.799441e+00   1.06   0.29 
    14   1  120.919   87.679  224.89   2.11044   1.53028   3.92500  -50  -50    3   45  -39  100 -0.705117 -0.707933  0.040504  0.388579 -0.337990  0.857187 3.566925e+02 7.689006e+01 14172.9  0.321  1.53  0.00 255 255   0 0     20 1.402961e+01 4.226470e+00     13.2 0.54 2.893097e+00 1.555514e+00  98.9 0.84   0.50 5.786193e+00 3.960342e+00   0.34   0.39 
    15   1  126.180   87.609  231.80   2.20225   1.52907   4.04569 -100  -79    6   25  -28   48 -0.785183 -0.617857  0.041718  0.391514 -0.443089  0.806467 4.833589e+02 1.660370e+02 26970.2  0.769  0.80  0.00 255   0   0 0  25076 1.759033e+04 1.496553e+02      2.9 0.43 1.139330e+02 4.923215e+01 173.4 0.90   0.09 2.278660e+02 1.688043e+02   1.38   0.29 
    16   1  117.740   93.112  220.48   2.05495   1.62511   3.84811  -85 -100   -7   40  -41  100 -0.648235 -0.759503 -0.054285  0.322851 -0.338719  0.883763 4.591326e+02 3.389899e+02 27497.0  0.799  0.69  0.00 140  80  80 0 167998 1.178473e+05 3.873601e+02      0.1 0.38 2.981875e+02 1.136527e+02 118.8 0.92   0.04 5.963750e+02 4.099830e+02   2.96   0.32 
    17   1  341.721  123.975  348.20   5.96416   2.16378   6.07727  -21  100  -69  103    3  -27 -0.169559  0.811759 -0.558836  0.965319  0.022578 -0.260095 5.936340e+02 7.498777e+01 17874.3  0.568  0.95  0.00   0   0 255 0    172 1.206546e+02 1.239445e+01     10.1 0.43 1.003545e+01 4.284566e+00 160.3 0.90   0.31 2.007090e+01 1.155686e+01   0.50   0.36 
    18   1  207.465   37.001  352.54   3.62095   0.64579   6.15298   -2   15   20 -100   28  -31 -0.078138  0.596736  0.798625 -0.927605  0.250012 -0.277567 1.045710e+01 1.645811e+02 22979.3  0.742  0.91  0.00 255 128   0 0   1017 7.134057e+02 3.013862e+01      7.5 0.35 2.504011e+01 8.865392e+00 104.0 0.94   0.30 5.008023e+01 1.425926e+01   0.71   0.32 
    19   1  305.192  140.804  262.54   5.32661   2.45750   4.58224  -81  -11  -99   88   99  -83 -0.626626 -0.082020 -0.774992  0.553186  0.653647 -0.516461 6.189370e+00 1.401256e+02 22548.7  0.468  1.05  0.00   0 210 150 0    301 2.111456e+02 1.639631e+01      9.3 0.51 1.139605e+01 5.839297e+00  69.2 0.86   0.44 2.279211e+01 1.122347e+01   0.49   0.32 
    20   1  275.030   64.334  110.91   4.80018   1.12283   1.93577  100  -38   51   41  -29 -102  0.841964 -0.321708  0.433130  0.371748 -0.235904 -0.897860 6.791320e+02 7.180613e+01 18983.7  0.696  0.89  0.00 255 255   0 0     55 3.858143e+01 7.008809e+00     11.7 0.44 5.273522e+00 2.296121e+00  99.8 0.90   0.44 1.054704e+01 4.345356e+00   0.29   0.33 
    21   1  302.950  141.201  260.47   5.28747   2.46443   4.54598  -79  -13 -100   44   48  -41 -0.617929 -0.103790 -0.779353  0.554862  0.644721 -0.525797 3.642238e+01 1.940990e+02 23199.8  0.537  0.96  0.00 160   0 230 0   5868 4.116288e+03 7.239489e+01      5.0 0.51 5.064516e+01 2.606878e+01 112.2 0.86   0.18 1.012903e+02 5.355447e+01   1.88   0.40 
    22   1  198.185   93.274   26.54   3.45898   1.62793   0.46317   10   20   -1  -25   12  -10  0.446061  0.893179 -0.057104 -0.857917  0.408531 -0.311576 1.108763e+02 1.823079e+02 26029.0  0.762  0.86  0.00 255   0 128 0   7812 5.479966e+03 8.353029e+01      4.6 0.58 5.545295e+01 3.231647e+01 123.5 0.81   0.32 1.109059e+02 5.378364e+01   0.83   0.30 
    23   1  120.877   89.523  223.33   2.10970   1.56248   3.89785  -47  -50    1   49  -44  103 -0.686178 -0.727386  0.008318  0.378204 -0.346964  0.858241 3.876014e+02 1.311554e+02 23886.5  0.765  0.88  0.00 160   0  80 0   8505 5.966092e+03 8.715655e+01      4.4 0.38 8.132725e+01 3.058202e+01 153.3 0.93   0.11 1.626545e+02 1.093026e+02   1.33   0.35 
    24   1  255.445   65.995  310.77   4.45836   1.15182   5.42391  -50   43   30  -52   10 -101 -0.691863  0.596507  0.406824 -0.462329  0.066790 -0.884189 3.945777e+02 1.118024e+02 20159.4  0.609  1.00  0.00 255   0   0 0    411 2.883085e+02 1.915948e+01      8.8 0.69 1.264279e+01 8.735883e+00  55.3 0.72   0.36 2.528559e+01 1.901274e+01   0.52   0.38 
    25   1  208.153   35.355  354.39   3.63295   0.61707   6.18522   -1    7   10   -3    1   -1 -0.056596  0.575872  0.815578 -0.915102  0.296730 -0.273020 2.437535e+02 2.156830e+02 26533.2  0.819  0.74  0.00 255   0 128 0  23103 1.620630e+04 1.436472e+02      3.0 0.47 1.050192e+02 4.985976e+01 155.3 0.88   0.27 2.100384e+02 1.406379e+02   2.61   0.32 
    26   1  144.415  103.665  230.26   2.52053   1.80930   4.01872 -100  -83  -32   59 -100   75 -0.747139 -0.621265 -0.236248  0.414263 -0.713213  0.565431 8.747258e+02 2.421391e+02 26595.5  0.873  0.70  0.00 255 128   0 1  37541 2.633428e+04 1.831116e+02      2.3 0.28 1.794695e+02 5.004799e+01 109.8 0.96   0.13 3.589391e+02 1.433916e+02   0.97   0.29 
    27   1  303.886   83.859  313.50   5.30380   1.46362   5.47165  -20   19    3   39   57 -101 -0.721184  0.684434  0.106976  0.319385  0.465540 -0.825388 6.294128e+01 2.913672e+02 26617.9  0.827  0.73  0.00   0   0 255 1  26486 1.857941e+04 1.538052e+02      2.8 0.35 1.373896e+02 4.799488e+01 124.2 0.94   0.14 2.747792e+02 1.056964e+02   1.21   0.34 
    28   1  122.919   85.065  234.27   2.14535   1.48467   4.08887 -100  -72   11   23  -24   52 -0.808818 -0.581734  0.086023  0.375946 -0.399029  0.836326 1.564767e+02 1.850952e+02 20761.0  0.655  1.04  0.00 200  20  80 0    354 2.483241e+02 1.778134e+01      9.0 0.49 1.362195e+01 6.655009e+00 172.3 0.87   0.23 2.724390e+01 2.267556e+01   0.78   0.39 
    29   1  127.170   85.772  233.01   2.21953   1.49700   4.06684 -100  -75    9   51  -56  100 -0.796593 -0.600003  0.073726  0.410424 -0.447252  0.794681 5.583207e+02 1.112707e+02 22018.9  0.666  1.05  0.00   0 128 255 0    451 3.163677e+02 2.007017e+01      8.7 0.36 1.736637e+01 6.309927e+00  16.5 0.93   0.29 3.473274e+01 2.295673e+01   0.66   0.36 
    30   1  318.481   80.118  315.39   5.55855   1.39833   5.50458   -5    5    1    7    9  -10 -0.691869  0.701331  0.171617  0.453130  0.606815 -0.653031 2.142858e-01 2.992984e+02 24959.7  0.815  0.73  0.00 160   0 230 1     21 1.473109e+01 4.330843e+00     13.1 0.08 8.187037e+00 6.338202e-01  91.6 1.00   0.37 1.637407e+01 8.710818e-01   0.39   0.36 
    31   1  117.487   76.233  217.00   2.05053   1.33052   3.78744  -75 -100   31   30   -7   50 -0.584586 -0.775648  0.237970  0.495645 -0.109204  0.861632 3.493843e+02 1.908330e+02 19539.8  0.617  0.91  0.00 200  20  80 0    447 3.135618e+02 1.998097e+01      8.7 0.25 2.229354e+01 5.468832e+00 131.8 0.97   0.16 4.458709e+01 1.720647e+01   0.75   0.32 
    32   1   58.523   45.109  346.98   1.02142   0.78731   6.05602   -1    5    5   10   -7    9 -0.159558  0.690254  0.705756  0.644300 -0.468840  0.604207 2.250001e-01 3.784099e+02 26760.0  0.840  0.61  0.00 255   0 128 1     20 1.402961e+01 4.226470e+00     13.2 0.09 7.794235e+00 6.845236e-01  90.0 1.00   0.39 1.558847e+01 4.500193e-01   0.34   0.29 
    33   1   37.007   55.576  172.32   0.64589   0.96998   3.00760   13 -100   70 -100   29   60  0.110199 -0.817478  0.565319 -0.836864  0.230537  0.496498 6.636430e+01 3.346693e+02 21290.4  0.662  0.82  0.00 255   0 255 0     84 5.892436e+01 8.661687e+00     11.1 0.72 4.956816e+00 3.559204e+00 117.0 0.70   0.56 9.913632e+00 9.481719e+00   0.31   0.33 
    34   1  116.115   77.496  235.26   2.02658   1.35256   4.10601 -100  -69   26   16  -10   35 -0.802224 -0.556380  0.216512  0.410601 -0.250899  0.876617 1.207602e+02 3.853679e+02 26446.7  0.744  0.77  0.00 160   0 230 0  15934 1.117739e+04 1.192958e+02      3.5 0.46 8.705415e+01 4.031543e+01   8.1 0.89   0.14 1.741083e+02 1.431097e+02   3.46   0.34 
    35   1  321.049  133.694  273.26   5.60336   2.33341   4.76929 -100    6  -95   63  100  -60 -0.721865  0.041118 -0.690811  0.477807  0.751726 -0.454542 1.966611e+02 3.294478e+02 28429.5  0.801  0.80  0.00 200  20  80 0  21907 1.536733e+04 1.398796e+02      3.1 0.49 9.814987e+01 4.833372e+01  71.1 0.87   0.15 1.962997e+02 1.776634e+02   1.36   0.32 
    36   1  239.978  129.260  108.96   4.18840   2.25602   1.90178   50  -17  -43  -53   92  -98  0.732255 -0.251619 -0.632844 -0.355601  0.651243 -0.670396 2.343135e-01 5.618829e+02 25601.6  0.873  0.49  0.00   0 128 255 1    459 3.219796e+02 2.024740e+01      8.6 0.00 1.767992e+02 6.841250e-01  89.9 1.00   0.02 3.535984e+02 1.329153e+00   2.02   0.25 
    37   1  120.123   74.543  241.19   2.09655   1.30103   4.20952 -100  -55   32   27  -20   50 -0.844515 -0.464509  0.266508  0.443846 -0.328642  0.833664 3.688637e+00 4.087601e+02 25697.7  0.632  0.99  0.00 160   0 230 0     66 4.629771e+01 7.677765e+00     11.4 0.45 5.803651e+00 2.606091e+00  45.7 0.89   0.39 1.160730e+01 6.446313e+00   0.29   0.30 
    38   1   71.497  105.190  162.21   1.24787   1.83592   2.83118   32 -100  -29  -25  -37  100  0.294776 -0.918939 -0.262026 -0.226282 -0.333540  0.915176 4.550403e+01 4.295460e+02 24284.2  0.793  0.75  0.00 200  20  80 0   5519 3.871471e+03 7.020905e+01      5.1 0.46 5.120187e+01 2.375860e+01 128.6 0.89   0.16 1.024037e+02 5.125278e+01   2.05   0.33 
    39   1  120.445   74.648  241.63   2.10216   1.30285   4.21721  -10   -5    3    5   -4   10 -0.848483 -0.458236  0.264755  0.441618 -0.337382  0.831352 7.511712e+00 4.387961e+02 23406.3  0.679  0.85  0.00 255   0 255 0    205 1.438035e+02 1.353131e+01      9.8 0.21 1.568129e+01 3.218535e+00 111.9 0.98   0.18 3.136258e+01 7.984959e+00   0.70   0.31 
    40   1   24.006   63.831   16.87   0.41898   1.11407   0.29451   15   50   26   34  -18   15  0.260515  0.858858  0.441017  0.822092 -0.436855  0.365132 1.272922e+02 5.171662e+02 26240.3  0.709  0.78  0.00 200  20  80 0  35137 2.464792e+04 1.771516e+02      2.4 0.41 1.360402e+02 5.543537e+01  13.9 0.91   0.09 2.720805e+02 1.840901e+02   1.32   0.32 
    41   1  311.788  157.615  246.51   5.44173   2.75090   4.30235  -19   -8  -50   40  105  -32 -0.349261 -0.151814 -0.924646  0.366634  0.885975 -0.283951 6.701032e+01 4.677927e+02 26130.3  0.775  0.81  0.00 255   0 128 0   4389 3.078798e+03 6.261028e+01      5.4 0.29 6.178998e+01 1.766116e+01   9.3 0.96   0.10 1.235800e+02 7.107144e+01   2.80   0.32 
    42   1  329.185   40.917  353.79   5.74536   0.71413   6.17480   -1    9   11    5    3   -2 -0.070849  0.651119  0.755661  0.811910  0.477734 -0.335519 6.533010e+01 4.475805e+02 23188.4  0.777  0.76  0.00 255   0   0 0    236 1.655494e+02 1.451840e+01      9.6 0.49 1.022533e+01 5.014410e+00   8.0 0.87   0.42 2.045066e+01 1.537833e+01   0.50   0.38 
    43   1  114.502   74.337  228.77   1.99844   1.29743   3.99281  -25  -22    9   52  -19   98 -0.724158 -0.634595  0.269972  0.458088 -0.150001  0.876159 1.455757e+01 5.959159e+02 26729.9  0.775  0.76  0.00 160   0  80 0   2893 2.029383e+03 5.083199e+01      6.0 0.41 4.390746e+01 1.787045e+01  94.4 0.91   0.20 8.781492e+01 3.499882e+01   0.52   0.27 
    44   1  123.310   86.246  330.07   2.15217   1.50528   5.76080   -6   10    1   -5   -4   10 -0.497877  0.864773  0.065470 -0.448633 -0.321427  0.833914 2.186867e+01 5.561164e+02 24337.3  0.865  0.76  0.00 255   0 255 0    933 6.544813e+02 2.886714e+01      7.6 0.45 2.194102e+01 9.967893e+00  79.4 0.89   0.24 4.388204e+01 1.724310e+01   0.35   0.30 
    45   1  174.825  120.639  221.41   3.05128   2.10554   3.86434  -88 -100  -79  104 -101   12 -0.569107 -0.645291 -0.509624  0.716533 -0.693223  0.077600 2.192320e+01 6.833195e+02 24971.1  0.855  0.65  0.00 255   0   0 1   6024 4.225719e+03 7.335088e+01      4.9 0.41 5.894312e+01 2.407063e+01 101.9 0.91   0.32 1.178862e+02 4.658635e+01   0.53   0.24 
    46   1   72.813   99.654  147.13   1.27083   1.73929   2.56785   13  -20   -4  -16  -31  103  0.535091 -0.827983 -0.167696 -0.161216 -0.294939  0.941818 6.273900e+01 6.305778e+02 25362.9  0.772  0.60  0.00 255 255   0 0   5307 3.722757e+03 6.884738e+01      5.1 0.50 4.680290e+01 2.338120e+01  52.0 0.87   0.14 9.360580e+01 8.476204e+01   0.68   0.29 
    47   1    0.275  105.180  309.23   0.00480   1.83575   5.39700  -11    9   -4    9   11    0 -0.747632  0.610307 -0.261861  0.631393  0.775449  0.004631 4.752779e+01 5.963161e+02 23669.6  0.750  0.75  0.00 255 128   0 0     81 5.681992e+01 8.505608e+00     11.1 0.38 6.888596e+00 2.621406e+00 138.7 0.92   0.39 1.377719e+01 6.856763e+00   0.25   0.27 
    48   1  115.616   78.541  232.63   2.01787   1.37080   4.06022  -50  -38   13   46  -27   98 -0.778925 -0.594817  0.198666  0.404764 -0.234881  0.883741 1.757441e+02 3.803534e+02 23778.0  0.716  0.86  0.00   0   0 255 0    692 4.854245e+02 2.486085e+01      8.1 0.37 2.179289e+01 8.146891e+00 141.7 0.93   0.20 4.358578e+01 2.812200e+01   0.44   0.33 
    49   2  116.676   75.875  340.34   2.03638   1.32428   5.94005   -9   25    7  -40  -41   95 -0.326270  0.913234  0.244032 -0.349406 -0.356388  0.866547 1.275750e+02 4.493372e+02 15752.7  0.152  1.45  0.00 200  80  20 0      2 1.402961e+00 1.336527e+00     16.5 0.62 9.367548e-01 5.794839e-01 103.9 0.79   0.65 1.873510e+00 6.240466e-01   0.25   0.50 
    50   2  116.214   76.595  339.68   2.02832   1.33683   5.92849  -37  100   24   -8   -8   21 -0.337846  0.912201  0.231840 -0.341993 -0.348464  0.872705 1.356750e+02 4.867495e+02 16873.2  0.322  1.35  0.00   0 255   0 0      2 1.402961e+00 1.336527e+00     16.5 0.62 9.367548e-01 5.794809e-01 103.9 0.79   0.65 1.873510e+00 6.240319e-01   0.15   0.31 
    51   1   94.894   67.257  190.28   1.65621   1.17386   3.32101   -9  -50   22    6   13   32 -0.164579 -0.907444  0.386599  0.152682  0.363782  0.918886 6.818641e+01 5.881992e+02 22317.3  0.831  0.79  0.00 255   0   0 0    914 6.411532e+02 2.857169e+01      7.7 0.34 2.385142e+01 8.141668e+00  15.8 0.94   0.25 4.770284e+01 2.701832e+01   0.61   0.38 
    52   1  151.117  112.067    9.78   2.63749   1.95594   0.17068   17  100  -41   -8    3    4  0.157409  0.913277 -0.375696 -0.832060  0.327558  0.447641 9.049391e+01 6.036598e+02 26046.4  0.719  0.85  0.00   0 255   0 0    646 4.531564e+02 2.402034e+01      8.2 0.46 1.778687e+01 8.210200e+00 122.1 0.89   0.39 3.557374e+01 1.842419e+01   0.68   0.30 
    53   1  178.154  132.086   53.17   3.10937   2.30533   0.92799   89   66 -100  -76  104    1  0.594025  0.444876 -0.670239 -0.581849  0.812946  0.023913 5.500016e+01 7.051966e+02 22276.8  0.774  0.59  0.00   0 255 255 1   3605 2.528837e+03 5.674342e+01      5.7 0.45 4.143992e+01 1.878589e+01 122.5 0.89   0.45 8.287984e+01 4.382570e+01   0.36   0.29 
    54   1  344.735   71.257  257.16   6.01676   1.24368   4.48825 -100  -23   35  -32   95  -29 -0.923285 -0.210480  0.321316 -0.296906  0.921783 -0.249325 2.898022e+02 4.148772e+02 26902.8  0.784  0.69  0.00 255 255   0 0  15654 1.098098e+04 1.182430e+02      3.6 0.29 1.119807e+02 3.286443e+01 149.5 0.96   0.10 2.239614e+02 4.680055e+01   2.74   0.34 
    55   1  119.042   91.131  223.01   2.07767   1.59053   3.89230  -93 -100   -2   44  -43  104 -0.682024 -0.731064 -0.019731  0.343192 -0.343762  0.874098 1.484022e+02 6.043670e+02 27814.4  0.809  0.68  0.00   0   0 255 0   8254 5.790020e+03 8.586083e+01      4.5 0.34 7.485348e+01 2.579269e+01 140.3 0.94   0.27 1.497070e+02 6.771140e+01   0.84   0.28 
    56   1  176.489  118.571  221.77   3.08031   2.06946   3.87057  -89 -100  -73  101  -95    7 -0.584989 -0.655032 -0.478249  0.724948 -0.686700  0.053787 1.066679e+02 7.021557e+02 25146.5  0.864  0.66  0.00 200  80  20 1   7240 5.078719e+03 8.041409e+01      4.7 0.41 5.942954e+01 2.462603e+01 132.4 0.91   0.31 1.188591e+02 7.004626e+01   2.18   0.36 
    57   1  257.843  128.807  341.18   4.50021   2.24810   5.95469  -34  100  -85    0  -17  -20 -0.251404  0.737597 -0.626695 -0.001686 -0.647824 -0.761789 9.373965e+01 6.334236e+02 24532.3  0.789  0.82  0.00 255 128   0 0    361 2.532345e+02 1.795628e+01      9.0 0.56 1.290436e+01 7.247761e+00 173.6 0.83   0.20 2.580873e+01 2.154460e+01   0.62   0.33 
    58   1  348.421   57.313  348.84   6.08109   1.00030   6.08845   -4   20   13  100   33  -20 -0.162863  0.825726  0.540049  0.940155  0.295922 -0.168936 1.009714e+02 6.355641e+02 22146.4  0.616  0.78  0.00   0 255 255 0     63 4.419327e+01 7.501241e+00     11.5 0.45 5.941592e+00 2.683698e+00  10.1 0.89   0.31 1.188318e+01 6.946013e+00   0.43   0.38 
    59   1  232.575  149.373  114.76   4.05921   2.60705   2.00294   54  -25  -99  -44   99  -49  0.462613 -0.213363 -0.860503 -0.366029  0.838057 -0.404578 2.119377e+02 6.152042e+02 25097.0  0.779  0.57  0.00 200 140  80 0  13767 9.657282e+03 1.108875e+02      3.7 0.25 1.069793e+02 2.624442e+01 136.9 0.97   0.23 2.139585e+02 4.397337e+01   0.62   0.31 
    60   2   70.304   64.035  145.51   1.22704   1.11763   2.53961   69 -100   59  -28    9   48  0.509119 -0.741024  0.437815 -0.511203  0.148891  0.846465 3.115500e+02 3.733436e+02 14412.3  0.322  1.27  0.00   0 210 150 0      3 2.104442e+00 1.636905e+00     15.9 0.44 1.299042e+00 5.667449e-01  90.0 0.90   0.50 2.598083e+00 9.000123e-01   0.17   0.35 
    61   2  190.567   39.272   42.52   3.32602   0.68543   0.74206   11   12   20  -20   25   -4  0.427787  0.466575  0.774149 -0.628638  0.768986 -0.116084 2.571750e+02 5.233824e+02 18531.6  0.197  1.48  0.00   0   0 255 0      2 1.402961e+00 1.336527e+00     16.5 0.62 9.367637e-01 5.794672e-01  43.9 0.79   0.65 1.873527e+00 1.248081e+00   0.26   0.52 
    62   1  309.348  149.973  238.99   5.39914   2.61752   4.17115   -5   -3  -10    7   25  -11 -0.428885 -0.257812 -0.865789  0.247176  0.888345 -0.386972 2.335965e+02 7.022917e+02 25119.7  0.749  0.67  0.00 255 128   0 1  19453 1.364590e+04 1.318124e+02      3.2 0.42 1.100288e+02 4.615541e+01 165.3 0.91   0.48 2.200575e+02 1.426002e+02   1.57   0.31 
    63   2   60.310   62.501  241.72   1.05260   1.09085   4.21875 -100  -54   59    4   21   26 -0.781121 -0.420299  0.461734  0.118532  0.626241  0.770567 2.657250e+02 5.233824e+02 18918.6  0.215  1.51  0.00 200  20  80 0      2 1.402961e+00 1.336527e+00     16.5 0.62 9.367527e-01 5.794791e-01 136.1 0.79   0.65 1.873505e+00 1.123238e+00   0.56   1.12 
    64   2  240.632  117.772   28.73   4.19981   2.05551   0.50139   11   20  -12  -20   -4  -25  0.425280  0.775901 -0.465955 -0.625237 -0.120371 -0.771096 2.954250e+02 4.867495e+02 20704.9  0.286  1.22  0.00   0 210 150 0      2 1.402961e+00 1.336527e+00     16.5 0.62 9.367529e-01 5.794832e-01  76.1 0.79   0.65 1.873506e+00 6.240414e-01   0.24   0.48 
    65   2  239.848  117.804   28.18   4.18615   2.05607   0.49178   27   50  -30  -80  -15  -97  0.417679  0.779725 -0.466447 -0.633218 -0.118362 -0.764870 2.860500e+02 5.237722e+02 21727.0  0.459  1.15  0.00 255   0   0 0      6 4.208883e+00 2.314933e+00     14.9 1.00 3.149806e+00 3.149806e+00 139.1 0.00   0.60 2.749580e+00 2.721354e+00   0.16   0.26 
    66   1  168.623  124.648   11.29   2.94302   2.17553   0.19709    2   10   -7  -50   17   10  0.161086  0.806731 -0.568539 -0.939410  0.301948  0.162284 2.308501e+02 5.606649e+02 19644.0  0.366  1.04  0.00 160   0  80 0     18 1.262665e+01 4.009582e+00     13.3 0.65 2.558840e+00 1.659717e+00 134.7 0.76   0.57 5.117680e+00 3.700940e+00   0.82   0.74 
    67   1  309.821  156.994  238.65   5.40740   2.74007   4.16515  -18  -11  -50   29   98  -32 -0.333748 -0.203359 -0.920466  0.270501  0.914728 -0.300171 2.774246e+02 5.866663e+02 24687.4  0.835  0.61  0.00 200  20  80 0   1457 1.022057e+03 3.607386e+01      7.0 0.21 3.900320e+01 8.376486e+00 134.3 0.98   0.23 7.800640e+01 1.540128e+01   0.57   0.28 
    68   1  327.962  144.879   73.83   5.72402   2.52861   1.28866   17    5  -25  -10  -51  -17  0.552562  0.160170 -0.817937 -0.180734 -0.934985 -0.305187 2.650500e+02 5.611844e+02 18810.2  0.223  1.30  0.00 255   0   0 0      2 1.402961e+00 1.336527e+00     16.5 0.62 9.367638e-01 5.794885e-01  16.1 0.79   0.65 1.873528e+00 1.248048e+00   0.32   0.65 
    69   1   47.792   61.678  358.05   0.83413   1.07648   6.24908   -3  100   54  100  -51  100 -0.030014  0.879781  0.474430  0.683412 -0.328307  0.652045 3.408521e+02 6.137900e+02 24063.7  0.831  0.49  0.00 200  80  20 0  24859 1.743810e+04 1.490063e+02      2.9 0.46 1.061631e+02 4.870189e+01 144.9 0.89   0.26 2.123263e+02 7.763020e+01   1.22   0.29 
    70   1  342.478  163.875  295.99   5.97737   2.86015   5.16601  -26   13  -96   98  100  -13 -0.249650  0.121710 -0.960657  0.677860  0.730420 -0.083618 7.864607e+02 2.273994e+02 23825.1  0.753  0.66  0.00   0   0 255 0   4241 2.974979e+03 6.154560e+01      5.4 0.27 5.805929e+01 1.569485e+01 121.0 0.96   0.18 1.161186e+02 4.524363e+01   0.49   0.25 
    71   1  109.942   75.381  229.31   1.91885   1.31565   4.00215  -50  -43   17   15   -4   34 -0.733659 -0.630909  0.252385  0.402266 -0.103907  0.909607 9.030732e+02 1.571843e+02 21503.9  0.826  0.80  0.00 160   0  80 0    553 3.879187e+02 2.222416e+01      8.4 0.52 1.514258e+01 7.895546e+00 114.6 0.85   0.37 3.028516e+01 1.798964e+01   0.36   0.35 
    72   1  245.085  123.925   16.19   4.27755   2.16290   0.28251   29  100  -70  -70  -49  -99  0.231308  0.796875 -0.558111 -0.545668 -0.368674 -0.752546 5.793368e+02 5.306617e+02 25059.3  0.838  0.54  0.00 160   0 230 1 110455 7.748203e+04 3.140910e+02      0.7 0.21 3.199504e+02 6.789234e+01 137.1 0.98   0.05 6.399008e+02 2.795479e+02   3.53   0.32 
    73   1  279.742  113.158    1.22   4.88243   1.97498   0.02133    1   50  -21    4  -11  -26  0.019614  0.919215 -0.393267  0.160911 -0.391117 -0.906165 4.609514e+02 5.385636e+02 22369.7  0.858  0.62  0.00 200  20  80 0   2454 1.721433e+03 4.681663e+01      6.2 0.38 3.732649e+01 1.422332e+01 155.5 0.92   0.22 7.465298e+01 3.523388e+01   0.87   0.36 
    74   1  227.897  137.420  107.45   3.97756   2.39843   1.87540   22   -7  -25  -19   51  -31  0.645473 -0.202926 -0.736333 -0.320090  0.803445 -0.502014 4.559423e+02 4.418766e+02 22421.6  0.826  0.66  0.00   0   0 255 0    332 2.328915e+02 1.721995e+01      9.1 0.36 1.461171e+01 5.298465e+00 144.7 0.93   0.36 2.922342e+01 1.297021e+01   0.41   0.37 
    75   1   72.316   58.966  245.46   1.26216   1.02914   4.28403  -50  -23   33   39   63  103 -0.779439 -0.355923  0.515553  0.320633  0.480349  0.816369 9.161307e+02 1.930197e+02 21878.4  0.748  0.86  0.00 255   0 128 0    388 2.721744e+02 1.861567e+01      8.9 0.46 1.353246e+01 6.211296e+00  98.6 0.89   0.42 2.706493e+01 1.062657e+01   0.40   0.32 
    76   2   35.028  129.861   23.99   0.61136   2.26650   0.41868   44  100  -91  103    2   52  0.312073  0.701299 -0.640929  0.897705  0.003187  0.440586 5.562000e+02 3.752921e+02 18327.2  0.308  1.34  0.00 160   0  80 0      4 2.805922e+00 1.890135e+00     15.5 0.37 1.703675e+00 6.253972e-01  82.4 0.93   0.40 3.407350e+00 1.098018e+00   0.39   0.39 
    77   1  283.436  116.991    2.50   4.94689   2.04188   0.04361    4  100  -51   25  -52 -100  0.038851  0.890231 -0.453850  0.212890 -0.451139 -0.866690 4.499447e+02 5.581118e+02 19306.6  0.774  0.65  0.00 255 255   0 0    122 8.558062e+01 1.043861e+01     10.6 0.32 9.192932e+00 2.900112e+00 141.6 0.95   0.32 1.838586e+01 6.765821e+00   0.40   0.34 
    78   1  187.398  126.155  190.63   3.27072   2.20182   3.32714  -19 -100  -74   98   -9  -13 -0.148956 -0.793567 -0.589970  0.988668 -0.108281 -0.103971 5.105984e+02 5.181911e+02 22751.2  0.783  0.49  0.00 255 128   0 0   1901 1.333514e+03 4.120538e+01      6.6 0.43 3.078914e+01 1.333072e+01 138.2 0.90   0.27 6.157827e+01 2.787165e+01   0.57   0.36 
    79   1  246.117  124.271  110.36   4.29555   2.16894   1.92612  100  -37  -73  -46   71  -99  0.774761 -0.287490 -0.563112 -0.341879  0.558711 -0.755620 5.913057e+02 3.754984e+02 23449.8  0.593  0.87  0.00   0 255   0 0    267 1.872953e+02 1.544253e+01      9.4 0.46 1.146689e+01 5.229885e+00 145.5 0.89   0.40 2.293377e+01 9.563553e+00   0.29   0.31 
    80   1  116.600   94.121  218.76   2.03505   1.64271   3.81803  -80 -100   -9   35  -37  100 -0.624403 -0.777790 -0.071854  0.308941 -0.330406  0.891845 6.106323e+02 4.156888e+02 25981.9  0.783  0.64  0.00 255 128   0 0    997 6.993760e+02 2.984080e+01      7.5 0.24 2.976924e+01 7.235370e+00 147.8 0.97   0.19 5.953848e+01 2.507592e+01   0.52   0.30 
    81   2  263.346  121.657  317.00   4.59626   2.12331   5.53273  -93  100  -83   31  -55 -101 -0.580500  0.622555 -0.524829  0.270765 -0.460281 -0.845475 5.393250e+02 5.237722e+02 16923.3  0.531  1.30  0.00 200  20  80 0      4 2.805922e+00 1.890135e+00     15.5 0.49 1.374780e+00 6.671727e-01 130.9 0.87   0.51 2.749560e+00 1.870973e+00   0.21   0.25 
    82   1  113.001   71.696  230.84   1.97224   1.25133   4.02890 -100  -81   43   53  -15   95 -0.736142 -0.599553  0.314056  0.470909 -0.120414  0.873925 7.550685e+02 2.654228e+02 22969.5  0.781  0.75  0.00 255   0 255 0   1185 8.312544e+02 3.253284e+01      7.3 0.50 2.479633e+01 1.238071e+01 108.5 0.87   0.28 4.959265e+01 2.894038e+01   2.74   0.45 
    83   1   78.777   74.116  211.52   1.37492   1.29357   3.69164  -61 -100   33    0   33  100 -0.502769 -0.819950  0.273688 -0.025588  0.330592  0.943427 5.355909e+02 5.607697e+02 19987.8  0.791  0.66  0.00 160   0  80 0    109 7.646137e+01 9.866795e+00     10.7 0.59 6.385171e+00 3.769811e+00  50.6 0.81   0.50 1.277034e+01 9.557928e+00   0.42   0.34 
    84   1  104.212   63.542  177.51   1.81884   1.10901   3.09819    2  -50   25   25   51  100  0.038842 -0.894415  0.445547  0.226534  0.442156  0.867860 5.500777e+02 5.973588e+02 22226.9  0.819  0.57  0.00 160   0  80 0   4130 2.897115e+03 6.073484e+01      5.5 0.40 4.774314e+01 1.886338e+01 163.1 0.92   0.19 9.548629e+01 3.754011e+01   1.32   0.34 
    85   2  288.797  108.312  318.46   5.04045   1.89041   5.55812  -89  100  -43   24   -1  -52 -0.629602  0.710551 -0.314197  0.438417 -0.008936 -0.898727 7.086375e+02 3.743178e+02 15894.0  0.169  1.55  0.00 255   0   0 0      4 2.805922e+00 1.890135e+00     15.5 0.37 1.703650e+00 6.253843e-01  22.4 0.93   0.40 3.407301e+00 2.127339e+00   0.56   0.80 
    86   1  273.622  115.358   14.12   4.77561   2.01338   0.24644   25  100  -49   -1  -12  -25  0.220444  0.876347 -0.428277 -0.042997 -0.429921 -0.901842 5.461685e+02 6.313401e+02 20528.4  0.746  0.76  0.00 200  20  80 0    331 2.321900e+02 1.719400e+01      9.1 0.59 1.069007e+01 6.329071e+00  34.8 0.81   0.46 2.138014e+01 2.003595e+01   0.58   0.34 
    87   1  129.321   78.935  227.75   2.25708   1.37767   3.97492 -100  -91   25   71  -50  102 -0.726415 -0.659912  0.191930  0.535984 -0.369183  0.759227 7.177090e+02 6.084630e+02 27406.5  0.808  0.52  0.00 140  80  80 1  70639 4.955188e+04 2.511801e+02      1.4 0.61 1.577083e+02 9.659595e+01 147.6 0.79   0.12 3.154167e+02 2.849371e+02   0.81   0.25 
    88   1  240.565  135.060  105.10   4.19866   2.35724   1.83436   10   -3  -10   -7   10  -10  0.681973 -0.184027 -0.707847 -0.467155  0.635069 -0.615185 9.296610e+02 2.972651e+02 20691.4  0.693  0.92  0.00   0 255 255 0     23 1.613405e+01 4.532385e+00     13.0 0.49 3.255363e+00 1.602397e+00 146.0 0.87   0.47 6.510725e+00 3.914608e+00   0.40   0.46 
    89   2  289.582  108.636  317.34   5.05415   1.89605   5.53867  -10   11   -5    1    0   -2 -0.642085  0.696861 -0.319547  0.450480  0.005690 -0.892768 6.482250e+02 5.249413e+02 15493.5  0.223  1.19  0.00 255   0 255 0      4 2.805922e+00 1.890135e+00     15.5 0.36 1.818645e+00 6.517239e-01 128.2 0.93   0.40 3.637290e+00 1.414248e+00   0.30   0.58 
    90   1  128.728   78.507  227.65   2.24673   1.37021   3.97329 -100  -91   26   65  -44   96 -0.724254 -0.660119  0.199248  0.536315 -0.357673  0.764484 6.483762e+02 5.276951e+02 22858.0  0.687  0.65  0.00   0 210 150 0     61 4.279031e+01 7.381214e+00     11.6 0.32 6.679630e+00 2.153949e+00 132.4 0.95   0.38 1.335926e+01 4.358257e+00   0.29   0.33 
    91   1  240.754  135.343  105.85   4.20195   2.36218   1.84746   10   -3  -10   -7   10  -10  0.676135 -0.191988 -0.711324 -0.463596  0.639516 -0.613269 9.376098e+02 2.994184e+02 22827.6  0.754  0.79  0.00 140  80  80 1     52 3.647699e+01 6.814979e+00     11.8 0.22 7.534439e+00 1.646130e+00  90.0 0.98   0.80 1.506888e+01 2.700017e+00   0.37   0.38 
    92   2  283.869  113.501   38.93   4.95444   1.98096   0.67943   81  100  -56   -4  -55 -104  0.576230  0.713405 -0.398763 -0.056790 -0.451780 -0.890320 7.170999e+02 4.501600e+02 18083.6  0.623  0.80  0.00   0 255 255 0      9 6.313324e+00 2.835203e+00     14.3 0.32 2.478407e+00 8.013241e-01 155.2 0.95   0.37 4.956813e+00 2.358649e+00   0.26   0.36 
    93   2  284.792  112.329   39.74   4.97057   1.96052   0.69351   83  100  -51   -1  -16  -33  0.591307  0.711342 -0.379931 -0.038477 -0.445696 -0.894357 7.440000e+02 4.489476e+02 16421.3  0.577  0.90  0.00 200 140  80 0      3 2.104442e+00 1.636905e+00     15.9 0.44 1.299042e+00 5.667502e-01  90.0 0.90   0.50 2.598083e+00 9.000245e-01   0.10   0.24 
    94   1  187.117   33.438    2.65   3.26581   0.58361   0.04617    1   22   33  -99   15   -7  0.025430  0.550452  0.834479 -0.986466  0.149073 -0.068272 8.174592e+02 4.081454e+02 26123.6  0.834  0.77  0.00 200 140  80 0   8564 6.007479e+03 8.745833e+01      4.4 0.42 7.299486e+01 3.101367e+01  95.8 0.91   0.06 1.459897e+02 9.318658e+01   0.65   0.33 
    95   1   61.354   50.234  248.58   1.07083   0.87676   4.33848  -10   -4    9    1    2    2 -0.715558 -0.280759  0.639649  0.347466  0.651313  0.674580 8.792161e+02 5.652376e+02 25294.4  0.862  0.60  0.00   0 255   0 1  58246 4.085843e+04 2.280846e+02      1.7 0.32 1.934053e+02 6.217428e+01 108.7 0.95   0.25 3.868105e+02 1.648961e+02   2.24   0.30 
    96   1   40.701   57.565  359.38   0.71037   1.00470   6.27245   -1  100   64  100  -47   75 -0.009064  0.843952  0.536342  0.761834 -0.341594  0.550384 6.785880e+02 5.571226e+02 21747.8  0.736  0.57  0.00   0 128 255 0    508 3.563521e+02 2.130074e+01      8.5 0.38 1.772985e+01 6.825678e+00 132.3 0.92   0.32 3.545970e+01 1.416421e+01   0.31   0.29 
    97   2  290.409  108.370  318.12   5.06860   1.89142   5.55233  -18   20   -9    1    0   -2 -0.633494  0.706655 -0.315157  0.456824  0.012842 -0.889464 7.877250e+02 4.493372e+02 18554.3  0.554  0.84  0.00   0 210 150 0      2 1.402961e+00 1.336527e+00     16.5 0.62 9.367566e-01 5.794920e-01  76.1 0.79   0.65 1.873513e+00 6.240517e-01   0.36   0.73 
    98   2  290.486  108.281   47.75   5.06993   1.88987   0.83338  100   91  -44    2  -52 -103  0.702849  0.638440 -0.313684  0.017808 -0.456631 -0.889478 8.048250e+02 4.867495e+02 15762.7  0.116  1.66  0.00   0 128 255 0      2 1.402961e+00 1.336527e+00     16.5 0.62 9.367566e-01 5.795003e-01  76.1 0.79   0.65 1.873513e+00 6.240519e-01   0.19   0.38 
    99   2  109.293   71.491  222.02   1.90752   1.24774   3.87504  -18  -20    9    1    0    2 -0.634806 -0.704442  0.317462  0.446030  0.001407  0.895017 8.079750e+02 4.111455e+02 17674.7  0.125  1.42  0.00 255 255   0 0      2 1.402961e+00 1.336527e+00     16.5 0.62 9.367493e-01 5.794660e-01  76.1 0.79   0.65 1.873499e+00 6.240314e-01   0.21   0.42 
   100   2  109.459   71.495  311.82   1.91042   1.24782   5.44224  -11   10    5    0   -1    2 -0.706740  0.632285  0.317388  0.000912 -0.447807  0.894130 8.431876e+02 3.750973e+02 15001.5  0.228  1.45  0.00   0 255 255 0      4 2.805922e+00 1.890135e+00     15.5 0.53 1.374780e+00 7.328816e-01 109.1 0.85   0.40 2.749560e+00 1.360701e+00   0.77   1.35 
   101   1  241.765  135.611  106.61   4.21960   2.36686   1.86075   10   -3  -10   -7   10  -10  0.670325 -0.199997 -0.714609 -0.468045  0.633339 -0.616292 8.985858e+02 3.542325e+02 26065.7  0.839  0.63  0.00 255 255   0 1   5994 4.204674e+03 7.316801e+01      4.9 0.47 5.223942e+01 2.460813e+01 140.8 0.88   0.14 1.044788e+02 7.783423e+01   0.69   0.30 
   102   1  199.024   37.290  304.93   3.47363   0.65084   5.32212  -31   22   50  -98  -79  -26 -0.496682  0.346940  0.795575 -0.753968 -0.626522 -0.197488 6.041829e+02 7.163878e+02 21902.1  0.730  0.66  0.00 200  20  80 0   1291 9.056113e+02 3.395674e+01      7.2 0.53 2.364248e+01 1.257904e+01  96.0 0.85   0.34 4.728496e+01 2.217857e+01   0.44   0.25 
   103   2  289.908  108.222   47.49   5.05984   1.88883   0.82891  100   92  -45    1  -50 -100  0.700226  0.641796 -0.312701  0.013326 -0.449678 -0.893091 8.561250e+02 3.745127e+02 15559.7  0.669  0.87  0.00 255 128   0 0      2 1.402961e+00 1.336527e+00     16.5 0.62 9.367493e-01 5.794660e-01  76.1 0.79   0.65 1.873499e+00 6.240314e-01   0.19   0.38 
   104   2  290.435  107.913   48.27   5.06904   1.88344   0.84247  100   89  -46    1  -28  -52  0.710115  0.633353 -0.307573  0.017301 -0.452405 -0.891645 8.590949e+02 3.745127e+02 16012.7  0.459  1.13  0.00   0   0 255 0     10 7.014805e+00 2.988566e+00     14.2 0.63 1.818662e+00 1.152432e+00  68.2 0.77   0.57 3.637323e+00 2.121417e+00   0.42   0.59 
   105   1  159.083   90.850  216.62   2.77652   1.58563   3.78076  -37  -50   -1    4   -3    2 -0.596460 -0.802506 -0.014834  0.746542 -0.561464  0.356977 6.304720e+02 7.194034e+02 21103.9  0.784  0.60  0.00 255   0   0 1   1978 1.387528e+03 4.203161e+01      6.5 0.38 3.646483e+01 1.402067e+01  58.4 0.92   0.29 7.292966e+01 4.135355e+01   0.46   0.30 
   106   1  240.041  119.930  293.10   4.18951   2.09318   5.11549 -100   43  -63   29  -82 -102 -0.797171  0.339955 -0.498948  0.201739 -0.628926 -0.750835 6.621279e+02 7.124900e+02 22528.1  0.775  0.64  0.00 200  20  80 1   3489 2.447466e+03 5.582302e+01      5.7 0.32 4.932035e+01 1.595681e+01  33.4 0.95   0.31 9.864070e+01 5.149891e+01   0.48   0.26
