Repository: AlexS1986/Meshing

# WAAM 316L & 17-4PH — EBSD-basierte 3D-Mikrostruktur mit Neper → FEniCSx

> **Aktueller Modellstand (2026-07):** 316L ist **orthotrop** (nicht kolumnar).
> Alle EBSD-Schliffe sind Querschnitte **senkrecht zur Probenachse**, daher
> `k_build=3.41` (aus dem H-Schliff, Aufbau/Wandnormale), `k_inplane=3.18` (aus
> dem V-Schliff, Schweiß/Wandnormale), Kornform ≈ 3.4:3.2:1, Textur: Aufbau =
> V-Schliff-Normale → z. Maßgeblich sind `materials.py`, `documentation.txt` und
> `AGENTS.md`; einige Detailtabellen unten sind noch auf einen früheren Stand.

Pipeline zur Erzeugung statistisch äquivalenter 3D-Mikrostrukturen aus den
EBSD-Schliffen (`data_c04/`) und Vernetzung für FEM (dolfinx / XDMF), für **zwei
Stähle** (316L, 17-4PH) sowie einen **kombinierten Zugstab** (V-Orientierung) mit
316L-, Übergangs- und 17-4PH-Bereich übereinander.

## Ausführen (komplett, von vorne)

Alle Schritte laufen **im Neper/Gmsh-Container**. Vom Host aus:

```bash

# im Ordner Neper/ (Host):
docker compose up -d --build
docker compose exec ubuntu_custom bash -c \
  "CLEAN=1 bash /data/04_anisotropy_waam/neper_pipeline/run_pipeline.sh"
```

`CLEAN=1` löscht zuerst **alle** zuvor generierten Dateien (via
`clean_generated.sh`, behält nur die Quellskripte), dann baut `run_pipeline.sh`
die komplette Netz-Suite für beide Stähle:

1. **Homogenisierungs-RVE** je Stahl (`09_homogenization_rve.sh`, n=300, rcl=0.5)
   → `waam_<MAT>_n300.xdmf/.h5` + `grain_ori_<MAT>.txt`
2. **Gerichtete Zugstäbe** V/H/45° je Stahl (`07_tensile_specimens.py`)
   → `spec_<MAT>_V/H/45deg.xdmf/.h5` + `grain_ori_<MAT>_<orient>.txt`
3. **Kombinierter V-Stab** 316L/Übergang/17-4PH (`08_combined_specimen.py`)
   → `spec_combined_V.xdmf/.h5` + `spec_combined_V_grain_ori.txt`

Steuerung über Umgebungsvariablen:

```bash
MATERIALS="316L 17-4PH"   # Stähle (Default beide)
N=300  RCL=0.5            # Kornzahl / Netzfeinheit des Homogenisierungs-RVE
SPECIMENS=0              # gerichtete Stäbe (Schritt 2) überspringen
COMBINED=0               # kombinierten Stab (Schritt 3) überspringen
FAST=1                   # schnelle Voronoi-Tessellationen (Sekunden, nur zum Testen)
CLEAN=1                  # vorher alles Generierte entfernen
```

> **Erst testen:** `FAST=1 CLEAN=1 bash run_pipeline.sh` läuft in Minuten (Voronoi,
> ohne Größenoptimierung) und prüft, dass die ganze Kette durchläuft. Danach
> ohne `FAST` für die echten, optimierten Netze.

**Nur aufräumen** (ohne Neulauf): `bash clean_generated.sh` (bzw. `--dry` zum
Anzeigen). Die Rohdaten in `../data_c04` werden nie angefasst.

**Nur die einfachen n=200-RVEs + Kombistab** (schneller, ohne Homogenisierungs-
Auflösung/Stäbe): weiterhin `bash run_all.sh` (`SPECIMENS=1` für die Stäbe).

### Danach: FEM im dolfinx-Container

Die Steifigkeits-Homogenisierung und der einaxiale Zugversuch liegen in
`dolfinx_alex/shared/scripts/069-waam-polycrystal-anisotropy` (eigene README).
Kurz:

```bash

# Host: Netze ins dolfinx-Projekt kopieren
cd .../dolfinx_alex/shared/scripts/069-waam-polycrystal-anisotropy
python3 prepare_inputs.py --rve 316L 17-4PH --n 300
python3 prepare_inputs.py --specimens 316L 17-4PH

# dolfinx-Container:
python3 homogenize_rve.py  --mesh inputs/waam_316L_n300.xdmf --ori inputs/grain_ori_316L.txt --tag 316L
python3 uniaxial_tension.py --mesh inputs/spec_316L_V.xdmf    --ori inputs/grain_ori_316L_V.txt --tag 316L_V
```

`06_fenicsx_example.py` zeigt zusätzlich das reine Einlesen eines RVE in dolfinx
inkl. **rotierter, phasenabhängiger Steifigkeitstensoren** pro Zelle.

Netz-Cell-Tag `grain` = Korn-ID; `grain_ori_<MAT>.txt` bildet
`Korn-ID → φ1 Φ φ2 Kristallsystem` (Bunge, Grad).

## Zwei Stähle — Datenaufbereitung

Die Rohdaten der beiden Stähle unterscheiden sich; `materials.py` kapselt das:

| | 316L | 17-4PH | Übergang (trans) |
|---|---|---|---|
| Dateien | `Grain_Info_WAAM316L_*` | `WAAM_17-4PH_*` | `WAAM_N=1_A12D_Uebergangsbereich` |
| Zeilenenden | Unix | **CRLF** (wird abgefangen) | CRLF |
| Ablage | `data_c04/` | `data_c04/` | Unterordner `Übergangsbereich/` (per Glob gefunden) |
| Phasen | nur FCC (Austenit) | **alle Phasen gepoolt** (BCC-Martensit ~96 % Fläche, + Rest-Austenit FCC) | FCC + BCC gepoolt |
| Rauschfilter `MIN_POINTS` | 10 | **50** | 10 |
| Größenmaß | Breite 2·Nebenachse | **Äquivalenzdurchmesser** (Sp. 33) | Breite |
| Morphologie | **kolumnar** (k) | **equiaxed** (k=1) | kolumnar |
| Schliffe für Fit | V + 45° | V + 45° | nur eine Map (als V genutzt) |

Pro Korn wird das **Kristallsystem** (fcc/bcc) mitgeführt (`n<N>_<MAT>.meta`,
Spalte `crystal` in `grain_ori_<MAT>.txt`), damit die dolfinx-Elastizität je Korn
den passenden Steifigkeitstensor (FCC-Austenit vs. BCC-Martensit) wählen kann.

> **17-4PH-Modellierung (datenbasiert):** Die BCC-Martensitkörner sind zwar
> einzeln elongiert (k≈4), aber richtungslos (Achsenkonzentration R≈0.09 gegen
> 0.73 bei 316L) — ein globaler kolumnarer Stretch würde eine morphologische
> Anisotropie *erfinden*, die die Daten nicht zeigen. Daher wird 17-4PH

File: Neper/data/04_anisotropy_waam/neper_pipeline/params_17-4PH.json
{
  "material": "17-4PH",
  "material_pretty": "WAAM 17-4PH (martensitic, mostly BCC + retained FCC)",
  "units": "um",
  "n_grains": 300,
  "min_points": 50,
  "size_metric": "diameq",
  "morphology": "equiaxed",
  "phase_area_fraction": {
    "bcc": 0.9856,
    "fcc": 0.0144,
    "hcp": 0.0
  },
  "transverse": {
    "width2D_median_um": 21.1,
    "width2D_lognorm_sigma": 1.089,
    "width2D_cv": 1.396,
    "cv_used_for_neper": 0.8,
    "stereo_factor": 1.2732,
    "d3D_median_um": 26.9,
    "d3D_mean_um": 34.4
  },
  "elongation": {
    "vertical": 4.4,
    "horizontal": 5.8,
    "deg45": 3.92,
    "k_measured": 4.16,
    "k_used": 1.0,
    "k_build": 5.8,
    "k_inplane": 4.4,
    "axes_zxy": "z=build, x=weld, y=wall-normal"
  },
  "build_axis_in_vertical_map_deg": 75.1,
  "build_axis_concentration_R": 0.08,
  "neper": {
    "domain_cube_um": 300.0,
    "final_rve_um": [
      300.0,
      300.0,
      300.0
    ],
    "morpho_cv": 0.8,
    "morpho": "diameq:lognormal(1,0.8),1-sphericity:lognormal(0.145,0.03)",
    "transform": "scale(1.0,1.0,1.0)",
    "scale_xyz": [
      1.0,
      1.0,
      1.0
    ],
    "scale_build_frame": [
      1.0,
      1.0,
      1.0
    ],
    "scale_product": 1.0,
    "ori_file": "n300_17-4PH.ori"
  }
}

File: Neper/data/04_anisotropy_waam/neper_pipeline/params_316L.json
{
  "material": "316L",
  "material_pretty": "WAAM 316L (austenitic, FCC)",
  "units": "um",
  "n_grains": 500,
  "min_points": 10,
  "size_metric": "width",
  "morphology": "orthotropic",
  "phase_area_fraction": {
    "fcc": 1.0
  },
  "transverse": {
    "width2D_median_um": 110.6,
    "width2D_lognorm_sigma": 0.571,
    "width2D_cv": 0.427,
    "cv_used_for_neper": 0.43,
    "stereo_factor": 1.2732,
    "d3D_median_um": 140.8,
    "d3D_mean_um": 153.3
  },
  "elongation": {
    "vertical": 3.18,
    "horizontal": 3.41,
    "deg45": 2.62,
    "k_measured": 2.9,
    "k_used": 2.8,
    "k_build": 3.41,
    "k_inplane": 3.18,
    "shape_amp": 1.22,
    "axes_zxy": "z=build, x=weld, y=wall-normal"
  },
  "build_axis_in_vertical_map_deg": 121.9,
  "build_axis_concentration_R": 0.73,
  "neper": {
    "domain_cube_um": 1160.0,
    "final_rve_um": [
      3024.1,
      1160.0,
      3248.0
    ],
    "morpho_cv": 0.43,
    "morpho": "diameq:lognormal(1,0.43),1-sphericity:lognormal(0.145,0.03)",
    "transform": "scale(2.607,1.0,2.8)",
    "scale_xyz": [
      2.607,
      1.0,
      2.8
    ],
    "scale_build_frame": [
      2.8,
      2.607,
      1.0
    ],
    "scale_product": 7.3,
    "ori_file": "n500_316L.ori"
  }
}

File: Neper/data/04_anisotropy_waam/neper_pipeline/params_trans.json
{
  "material": "trans",
  "material_pretty": "WAAM 316L<->17-4PH transition (Uebergangsbereich)",
  "units": "um",
  "n_grains": 200,
  "min_points": 10,
  "size_metric": "width",
  "morphology": "columnar",
  "phase_area_fraction": {
    "bcc": 0.075,
    "fcc": 0.925
  },
  "transverse": {
    "width2D_median_um": 463.3,
    "width2D_lognorm_sigma": 1.756,
    "width2D_cv": 0.857,
    "cv_used_for_neper": 0.86,
    "stereo_factor": 1.2732,
    "d3D_median_um": 589.9,
    "d3D_mean_um": 778.0
  },
  "elongation": {
    "vertical": 1.99,
    "k_measured": 1.99,
    "k_used": 1.99,
    "k_build": 1.99,
    "k_inplane": 1.99,
    "axes_zxy": "z=build, x=weld, y=wall-normal"
  },
  "build_axis_in_vertical_map_deg": 8.0,
  "build_axis_concentration_R": 0.66,
  "neper": {
    "domain_cube_um": 6380.0,
    "final_rve_um": [
      6380.0,
      6380.0,
      12696.2
    ],
    "morpho_cv": 0.86,
    "morpho": "diameq:lognormal(1,0.86),1-sphericity:lognormal(0.145,0.03)",
    "transform": "scale(1.0,1.0,1.99)",
    "scale_xyz": [
      1.0,
      1.0,
      1.99
    ],
    "scale_build_frame": [
      1.99,
      1.0,
      1.0
    ],
    "scale_product": 1.99,
    "ori_file": "n200_trans.ori"
  }
}
